Repository: BHoM/BHoM_Datasets

File: DataSets/Materials/MaterialsEurope/Steel(Grade).json
{ "_t" : "BH.oM.Data.Library.Dataset", "BHoM_Guid" : "223daebe-91ec-4a9a-aac0-2270eb15077b", "Name" : "Steel(Grade)", "Fragments" : [], "Tags" : [], "CustomData" : { }, "SourceInformation" : { "_t" : "BH.oM.Data.Library.Source", "BHoM_Guid" : "64c374b5-8a74-4cea-ab7a-562fe48a1ba4", "Name" : "", "Fragments" : [], "Tags" : [], "CustomData" : { }, "SourceLink" : "https://eurocodeapplied.com/design/en1993/steel-design-properties", "Title" : "Eurocode 3: Design of steel structures\r\nPart 1-1: General rules and rules for buildings", "Author" : "", "ItemReference" : "- 3.2.6\r\n- Table 3.1", "Version" : "BS EN 1993-1-1:2005+A1:2014", "Publisher" : "EUROPEAN COMMITTEE FOR STANDARDIZATION", "Schema" : "", "Language" : "English", "Location" : "Europe", "Copyright" : "", "Contributors" : "" }, "TimeOfCreation" : { "$date" : 1583828573537 }, "Data" : [{ "_t" : "BH.oM.Structure.MaterialFragments.Steel", "BHoM_Guid" : "30528e65-b9d1-4763-8f4c-0e5510d3a64c", "Name" : "S235 (EN10025-2)", "Fragments" : [], "Tags" : [], "CustomData" : { }, "Density" : 7850.0, "DampingRatio" : 0.0, "PoissonsRatio" : 0.29999999999999999, "ThermalExpansionCoeff" : 1.2E-05, "YoungsModulus" : 210000000000.0, "YieldStress" : 235000000.0, "UltimateStress" : 360000000.0 }, { "_t" : "BH.oM.Structure.MaterialFragments.Steel", "BHoM_Guid" : "0570142e-d300-4f69-bf64-b0c1e63920ae", "Name" : "S275 (EN10025-2)", "Fragments" : [], "Tags" : [], "CustomData" : { }, "Density" : 7850.0, "DampingRatio" : 0.0, "PoissonsRatio" : 0.29999999999999999, "ThermalExpansionCoeff" : 1.2E-05, "YoungsModulus" : 210000000000.0, "YieldStress" : 275000000.0, "UltimateStress" : 430000000.0 }, { "_t" : "BH.oM.Structure.MaterialFragments.Steel", "BHoM_Guid" : "fd2ba768-c650-458c-9f05-8e2bddb30993", "Name" : "S355 (EN10025-2)", "Fragments" : [], "Tags" : [], "CustomData" : { }, "Density" : 7850.0, "DampingRatio" : 0.0, "PoissonsRatio" : 0.29999999999999999, "ThermalExpansionCoeff" : 1.2E-05, "YoungsModulus" : 210000000000.0, "YieldStress" : 355000000.0, "UltimateStress" : 490000000.0 }, { "_t" : "BH.oM.Structure.MaterialFragments.Steel", "BHoM_Guid" : "a0b8d8af-ab24-42b9-b054-7269ceb3ea5d", "Name" : "S450 (EN10025-2)", "Fragments" : [], "Tags" : [], "CustomData" : { }, "Density" : 7850.0, "DampingRatio" : 0.0, "PoissonsRatio" : 0.29999999999999999, "ThermalExpansionCoeff" : 1.2E-05, "YoungsModulus" : 210000000000.0, "YieldStress" : 440000000.0, "UltimateStress" : 550000000.0 }, { "_t" : "BH.oM.Structure.MaterialFragments.Steel", "BHoM_Guid" : "edf4f89a-3ce6-4049-afc8-b7e66811d91e", "Name" : "S275 N/NL (EN10025-3)", "Fragments" : [], "Tags" : [], "CustomData" : { }, "Density" : 7850.0, "DampingRatio" : 0.0, "PoissonsRatio" : 0.29999999999999999, "ThermalExpansionCoeff" : 1.2E-05, "YoungsModulus" : 210000000000.0, "YieldStress" : 275000000.0, "UltimateStress" : 390000000.0 }, { "_t" : "BH.oM.Structure.MaterialFragments.Steel", "BHoM_Guid" : "c25e4c7d-433a-4d9d-9f58-951db410fc82", "Name" : "S355 N/NL (EN10025-3)", "Fragments" : [], "Tags" : [], "CustomData" : { }, "Density" : 7850.0, "DampingRatio" : 0.0, "PoissonsRatio" : 0.29999999999999999, "ThermalExpansionCoeff" : 1.2E-05, "YoungsModulus" : 210000000000.0, "YieldStress" : 355000000.0, "UltimateStress" : 490000000.0 }, { "_t" : "BH.oM.Structure.MaterialFragments.Steel", "BHoM_Guid" : "0f7dff73-7d2d-408e-9da4-6f840409b309", "Name" : "S420 N/NL (EN10025-3)", "Fragments" : [], "Tags" : [], "CustomData" : { }, "Density" : 7850.0, "DampingRatio" : 0.0, "PoissonsRatio" : 0.29999999999999999, "ThermalExpansionCoeff" : 1.2E-05, "YoungsModulus" : 210000000000.0, "YieldStress" : 420000000.0, "UltimateStress" : 520000000.0 }, { "_t" : "BH.oM.Structure.MaterialFragments.Steel", "BHoM_Guid" : "747b369b-53d8-4857-99f3-8aec0cb561a7", "Name" : "S460 N/NL (EN10025-3)", "Fragments" : [], "Tags" : [], "CustomData" : { }, "Density" : 7850.0, "DampingRatio" : 0.0, "PoissonsRatio" : 0.29999999999999999, "ThermalExpansionCoeff" : 1.2E-05, "YoungsModulus" : 210000000000.0, "YieldStress" : 460000000.0, "UltimateStress" : 540000000.0 }, { "_t" : "BH.oM.Structure.MaterialFragments.Steel", "BHoM_Guid" : "3c45815e-06f5-4603-96eb-746d2a50cd9b", "Name" : "S275 M/ML (EN10025-4)", "Fragments" : [], "Tags" : [], "CustomData" : { }, "Density" : 7850.0, "DampingRatio" : 0.0, "PoissonsRatio" : 0.29999999999999999, "ThermalExpansionCoeff" : 1.2E-05, "YoungsModulus" : 210000000000.0, "YieldStress" : 275000000.0, "UltimateStress" : 370000000.0 }, { "_t" : "BH.oM.Structure.MaterialFragments.Steel", "BHoM_Guid" : "d464beaf-54a2-4bc7-ae7a-afcb600c0930", "Name" : "S355 M/ML (EN10025-4)", "Fragments" : [], "Tags" : [], "CustomData" : { }, "Density" : 7850.0, "DampingRatio" : 0.0, "PoissonsRatio" : 0.29999999999999999, "ThermalExpansionCoeff" : 1.2E-05, "YoungsModulus" : 210000000000.0, "YieldStress" : 355000000.0, "UltimateStress" : 470000000.0 }, { "_t" : "BH.oM.Structure.MaterialFragments.Steel", "BHoM_Guid" : "2cb979d3-22e3-4700-98f2-d9146b76599b", "Name" : "S420 M/ML (EN10025-4)", "Fragments" : [], "Tags" : [], "CustomData" : { }, "Density" : 7850.0, "DampingRatio" : 0.0, "PoissonsRatio" : 0.29999999999999999, "ThermalExpansionCoeff" : 1.2E-05, "YoungsModulus" : 210000000000.0, "YieldStress" : 420000000.0, "UltimateStress" : 520000000.0 }, { "_t" : "BH.oM.Structure.MaterialFragments.Steel", "BHoM_Guid" : "357fcf89-39dd-4ab1-8e21-bdb09848c49c", "Name" : "S460 M/ML (EN10025-4)", "Fragments" : [], "Tags" : [], "CustomData" : { }, "Density" : 7850.0, "DampingRatio" : 0.0, "PoissonsRatio" : 0.29999999999999999, "ThermalExpansionCoeff" : 1.2E-05, "YoungsModulus" : 210000000000.0, "YieldStress" : 460000000.0, "UltimateStress" : 540000000.0 }, { "_t" : "BH.oM.Structure.MaterialFragments.Steel", "BHoM_Guid" : "b9177ba3-a4ba-43c3-ae91-70b8f718403e", "Name" : "S235 W (EN10025-5)", "Fragments" : [], "Tags" : [], "CustomData" : { }, "Density" : 7850.0, "DampingRatio" : 0.0, "PoissonsRatio" : 0.29999999999999999, "ThermalExpansionCoeff" : 1.2E-05, "YoungsModulus" : 210000000000.0, "YieldStress" : 235000000.0, "UltimateStress" : 360000000.0 }, { "_t" : "BH.oM.Structure.MaterialFragments.Steel", "BHoM_Guid" : "255fdf68-6139-43c6-a432-b2f4277a6c00", "Name" : "S355 W (EN10025-5)", "Fragments" : [], "Tags" : [], "CustomData" : { }, "Density" : 7850.0, "DampingRatio" : 0.0, "PoissonsRatio" : 0.29999999999999999, "ThermalExpansionCoeff" : 1.2E-05, "YoungsModulus" : 210000000000.0, "YieldStress" : 355000000.0, "UltimateStress" : 490000000.0 }, { "_t" : "BH.oM.Structure.MaterialFragments.Steel", "BHoM_Guid" : "1e3c05a8-b60a-4f9b-885a-992b843ee801", "Name" : "S460 Q/QL/QL1 (EN10025-6)", "Fragments" : [], "Tags" : [], "CustomData" : { }, "Density" : 7850.0, "DampingRatio" : 0.0, "PoissonsRatio" : 0.29999999999999999, "ThermalExpansionCoeff" : 1.2E-05, "YoungsModulus" : 210000000000.0, "YieldStress" : 460000000.0, "UltimateStress" : 570000000.0 }, { "_t" : "BH.oM.Structure.MaterialFragments.Steel", "BHoM_Guid" : "61007ae9-2897-4047-8fcd-85f518947b4c", "Name" : "S235 H (EN10210-1)", "Fragments" : [], "Tags" : [], "CustomData" : { }, "Density" : 7850.0, "DampingRatio" : 0.0, "PoissonsRatio" : 0.29999999999999999, "ThermalExpansionCoeff" : 1.2E-05, "YoungsModulus" : 210000000000.0, "YieldStress" : 235000000.0, "UltimateStress" : 360000000.0 }, { "_t" : "BH.oM.Structure.MaterialFragments.Steel", "BHoM_Guid" : "75af17db-a0cf-4d93-9021-e69338173e70", "Name" : "S275 H (EN10210-1)", "Fragments" : [], "Tags" : [], "CustomData" : { }, "Density" : 7850.0, "DampingRatio" : 0.0, "PoissonsRatio" : 0.29999999999999999, "ThermalExpansionCoeff" : 1.2E-05, "YoungsModulus" : 210000000000.0, "YieldStress" : 275000000.0, "UltimateStress" : 430000000.0 }, { "_t" : "BH.oM.Structure.MaterialFragments.Steel", "BHoM_Guid" : "f87c99da-4996-422b-8682-63db75693e4b", "Name" : "S355 H (EN10210-1)", "Fragments" : [], "Tags" : [], "CustomData" : { }, "Density" : 7850.0, "DampingRatio" : 0.0, "PoissonsRatio" : 0.29999999999999999, "ThermalExpansionCoeff" : 1.2E-05, "YoungsModulus" : 210000000000.0, "YieldStress" : 355000000.0, "UltimateStress" : 510000000.0 }, { "_t" : "BH.oM.Structure.MaterialFragments.Steel", "BHoM_Guid" : "8707c73e-ea5f-4fef-957d-91b3671b886a", "Name" : "S275 NH/NLH (EN10210-1)", "Fragments" : [], "Tags" : [], "CustomData" : { }, "Density" : 7850.0, "DampingRatio" : 0.0, "PoissonsRatio" : 0.29999999999999999, "ThermalExpansionCoeff" : 1.2E-05, "YoungsModulus" : 210000000000.0, "YieldStress" : 275000000.0, "UltimateStress" : 390000000.0 }, { "_t" : "BH.oM.Structure.MaterialFragments.Steel", "BHoM_Guid" : "562d5321-a196-4b31-bc4c-9e524a269d29", "Name" : "S355 NH/NLH (EN10210-1)", "Fragments" : [], "Tags" : [], "CustomData" : { }, "Density" : 7850.0, "DampingRatio" : 0.0, "PoissonsRatio" : 0.29999999999999999, "ThermalExpansionCoeff" : 1.2E-05, "YoungsModulus" : 210000000000.0, "YieldStress" : 355000000.0, "UltimateStress" : 490000000.0 }, { "_t" : "BH.oM.Structure.MaterialFragments.Steel", "BHoM_Guid" : "0d591b43-ebbc-4c34-93f3-0d71ff916978", "Name" : "S420 NH/NLH (EN10210-1)", "Fragments" : [], "Tags" : [], "CustomData" : { }, "Density" : 7850.0, "DampingRatio" : 0.0, "PoissonsRatio" : 0.29999999999999999, "ThermalExpansionCoeff" : 1.2E-05, "YoungsModulus" : 210000000000.0, "YieldStress" : 420000000.0, "UltimateStress" : 540000000.0 }, { "_t" : "BH.oM.Structure.MaterialFragments.Steel", "BHoM_Guid" : "85a0679f-fda1-49a8-aa30-b4ad3b01a5f1", "Name" : "S460 NH/NLH (EN10210-1)", "Fragments" : [], "Tags" : [], "CustomData" : { }, "Density" : 7850.0, "DampingRatio" : 0.0, "PoissonsRatio" : 0.29999999999999999, "ThermalExpansionCoeff" : 1.2E-05, "YoungsModulus" : 210000000000.0, "YieldStress" : 460000000.0, "UltimateStress" : 560000000.0 }, { "_t" : "BH.oM.Structure.MaterialFragments.Steel", "BHoM_Guid" : "93a47852-bac8-4870-8b7d-5b4d7050f788", "Name" : "S235 H (EN10219-1)", "Fragments" : [], "Tags" : [], "CustomData" : { }, "Density" : 7850.0, "DampingRatio" : 0.0, "PoissonsRatio" : 0.29999999999999999, "ThermalExpansionCoeff" : 1.2E-05, "YoungsModulus" : 210000000000.0, "YieldStress" : 235000000.0, "UltimateStress" : 360000000.0 }, { "_t" : "BH.oM.Structure.MaterialFragments.Steel", "BHoM_Guid" : "36226842-b029-4990-9da7-67c0499c0e9f", "Name" : "S275 H (EN10219-1)", "Fragments" : [], "Tags" : [], "CustomData" : { }, "Density" : 7850.0, "DampingRatio" : 0.0, "PoissonsRatio" : 0.29999999999999999, "ThermalExpansionCoeff" : 1.2E-05, "YoungsModulus" : 210000000000.0, "YieldStress" : 275000000.0, "UltimateStress" : 430000000.0 }, { "_t" : "BH.oM.Structure.MaterialFragments.Steel", "BHoM_Guid" : "6e798722-58f6-4c82-9ab2-538fa1b3c497", "Name" : "S355 H (EN10219-1)", "Fragments" : [], "Tags" : [], "CustomData" : { }, "Density" : 7850.0, "DampingRatio" : 0.0, "PoissonsRatio" : 0.29999999999999999, "ThermalExpansionCoeff" : 1.2E-05, "YoungsModulus" : 210000000000.0, "YieldStress" : 355000000.0, "UltimateStress" : 510000000.0 }, { "_t" : "BH.oM.Structure.MaterialFragments.Steel", "BHoM_Guid" : "9dba02b6-9399-4566-852b-92a21f56cf64", "Name" : "S275 NH/NLH (EN10219-1)", "Fragments" : [], "Tags" : [], "CustomData" : { }, "Density" : 7850.0, "DampingRatio" : 0.0, "PoissonsRatio" : 0.29999999999999999, "ThermalExpansionCoeff" : 1.2E-05, "YoungsModulus" : 210000000000.0, "YieldStress" : 275000000.0, "UltimateStress" : 370000000.0 }, { "_t" : "BH.oM.Structure.MaterialFragments.Steel", "BHoM_Guid" : "29f9db8e-7b2a-4be0-9b6b-558e3f110ecc", "Name" : "S355 NH/NLH (EN10219-1)", "Fragments" : [], "Tags" : [], "CustomData" : { }, "Density" : 7850.0, "DampingRatio" : 0.0, "PoissonsRatio" : 0.29999999999999999, "ThermalExpansionCoeff" : 1.2E-05, "YoungsModulus" : 210000000000.0, "YieldStress" : 355000000.0, "UltimateStress" : 470000000.0 }, { "_t" : "BH.oM.Structure.MaterialFragments.Steel", "BHoM_Guid" : "c32b3f70-d865-4c7d-b26e-5184923f70ce", "Name" : "S460 NH/NLH (EN10219-1)", "Fragments" : [], "Tags" : [], "CustomData" : { }, "Density" : 7850.0, "DampingRatio" : 0.0, "PoissonsRatio" : 0.29999999999999999, "ThermalExpansionCoeff" : 1.2E-05, "YoungsModulus" : 210000000000.0, "YieldStress" : 460000000.0, "UltimateStress" : 550000000.0 }, { "_t" : "BH.oM.Structure.MaterialFragments.Steel", "BHoM_Guid" : "6327709b-b20e-4e89-8603-f9987843af8f", "Name" : "S275 MH/MLH (EN10219-1)", "Fragments" : [], "Tags" : [], "CustomData" : { }, "Density" : 7850.0, "DampingRatio" : 0.0, "PoissonsRatio" : 0.29999999999999999, "ThermalExpansionCoeff" : 1.2E-05, "YoungsModulus" : 210000000000.0, "YieldStress" : 275000000.0, "UltimateStress" : 360000000.0 }, { "_t" : "BH.oM.Structure.MaterialFragments.Steel", "BHoM_Guid" : "f0689bae-829e-45e3-a154-e82dc3568de4", "Name" : "S355 MH/MLH (EN10219-1)", "Fragments" : [], "Tags" : [], "CustomData" : { }, "Density" : 7850.0, "DampingRatio" : 0.0, "PoissonsRatio" : 0.29999999999999999, "ThermalExpansionCoeff" : 1.2E-05, "YoungsModulus" : 210000000000.0, "YieldStress" : 355000000.0, "UltimateStress" : 470000000.0 }, { "_t" : "BH.oM.Structure.MaterialFragments.Steel", "BHoM_Guid" : "b52f3d3b-9ad5-441f-b6fc-de8aaabe4f43", "Name" : "S420 MH/MLH (EN10219-1)", "Fragments" : [], "Tags" : [], "CustomData" : { }, "Density" : 7850.0, "DampingRatio" : 0.0, "PoissonsRatio" : 0.29999999999999999, "ThermalExpansionCoeff" : 1.2E-05, "YoungsModulus" : 210000000000.0, "YieldStress" : 420000000.0, "UltimateStress" : 500000000.0 }, { "_t" : "BH.oM.Structure.MaterialFragments.Steel", "BHoM_Guid" : "e0648293-3056-40d1-a1d1-3d37d596e642", "Name" : "S460 MH/MLH (EN10219-1)", "Fragments" : [], "Tags" : [], "CustomData" : { }, "Density" : 7850.0, "DampingRatio" : 0.0, "PoissonsRatio" : 0.29999999999999999, "ThermalExpansionCoeff" : 1.2E-05, "YoungsModulus" : 210000000000.0, "YieldStress" : 460000000.0, "UltimateStress" : 530000000.0 }] }
