Repository: BHoM/BHoM_Datasets

File: DataSets/Structure/Materials/MaterialsUSA/Steel.json
{ "_t" : "BH.oM.Data.Library.Dataset", "BHoM_Guid" : "31c671a8-ea72-44af-9058-e5d540737f13", "Name" : "Steel", "Fragments" : [], "Tags" : [], "CustomData" : { }, "SourceInformation" : { "_t" : "BH.oM.Data.Library.Source", "BHoM_Guid" : "37cbd3be-ec17-429e-ab36-f5ef46608eab", "Name" : "", "Fragments" : [], "Tags" : [], "CustomData" : { }, "SourceLink" : "", "Title" : "Steel Construction Manual", "Author" : "American Institute of Steel Construction", "ItemReference" : "", "Version" : "15th Edition, First Printing", "Publisher" : "American Institute of Steel Construction", "Schema" : "", "Language" : "English (USA)", "Location" : "USA", "Copyright" : "Copyright AISC May 2017", "Contributors" : "" }, "TimeOfCreation" : { "$date" : 1583857742423 }, "Data" : [{ "_t" : "BH.oM.Structure.MaterialFragments.Steel", "BHoM_Guid" : "819b793c-f82a-4216-bf76-fa514bce2d08", "Name" : "A36", "Fragments" : [], "Tags" : [], "CustomData" : { }, "Density" : 7850.0, "DampingRatio" : 0.0, "PoissonsRatio" : 0.29999999999999999, "ThermalExpansionCoeff" : 1.2E-05, "YoungsModulus" : 210000000000.0, "YieldStress" : 248211284.02256799, "UltimateStress" : 399895957.59191501 }, { "_t" : "BH.oM.Structure.MaterialFragments.Steel", "BHoM_Guid" : "c89f0dba-026f-4831-8eac-6785174570e9", "Name" : "A500GrB42", "Fragments" : [], "Tags" : [], "CustomData" : { }, "Density" : 7850.0, "DampingRatio" : 0.0, "PoissonsRatio" : 0.29999999999999999, "ThermalExpansionCoeff" : 1.2E-05, "YoungsModulus" : 210000000000.0, "YieldStress" : 289579831.35966301, "UltimateStress" : 399895957.59191501 }, { "_t" : "BH.oM.Structure.MaterialFragments.Steel", "BHoM_Guid" : "507031b8-aadf-4b13-bd7e-4f90110785c2", "Name" : "A500GrB46", "Fragments" : [], "Tags" : [], "CustomData" : { }, "Density" : 7850.0, "DampingRatio" : 0.0, "PoissonsRatio" : 0.29999999999999999, "ThermalExpansionCoeff" : 1.2E-05, "YoungsModulus" : 210000000000.0, "YieldStress" : 317158862.91772598, "UltimateStress" : 399895957.59191501 }, { "_t" : "BH.oM.Structure.MaterialFragments.Steel", "BHoM_Guid" : "f52c91ed-63e1-4007-a9dd-30403fa1ac88", "Name" : "A500GrC46", "Fragments" : [], "Tags" : [], "CustomData" : { }, "Density" : 7850.0, "DampingRatio" : 0.0, "PoissonsRatio" : 0.29999999999999999, "ThermalExpansionCoeff" : 1.2E-05, "YoungsModulus" : 210000000000.0, "YieldStress" : 317158862.91772598, "UltimateStress" : 427474989.14997798 }, { "_t" : "BH.oM.Structure.MaterialFragments.Steel", "BHoM_Guid" : "cf0529d1-9563-49c1-a968-8fe97bf9375a", "Name" : "A500GrC50", "Fragments" : [], "Tags" : [], "CustomData" : { }, "Density" : 7850.0, "DampingRatio" : 0.0, "PoissonsRatio" : 0.29999999999999999, "ThermalExpansionCoeff" : 1.2E-05, "YoungsModulus" : 210000000000.0, "YieldStress" : 344737894.47578901, "UltimateStress" : 427474989.14997798 }, { "_t" : "BH.oM.Structure.MaterialFragments.Steel", "BHoM_Guid" : "7cb842c2-72ec-4a56-baec-9fd53eb03c06", "Name" : "A53GrB", "Fragments" : [], "Tags" : [], "CustomData" : { }, "Density" : 7850.0, "DampingRatio" : 0.0, "PoissonsRatio" : 0.29999999999999999, "ThermalExpansionCoeff" : 1.2E-05, "YoungsModulus" : 210000000000.0, "YieldStress" : 241316526.13305199, "UltimateStress" : 413685473.370947 }, { "_t" : "BH.oM.Structure.MaterialFragments.Steel", "BHoM_Guid" : "93c82cc8-dd2a-4568-9bc1-29c3f528940a", "Name" : "A572Gr50", "Fragments" : [], "Tags" : [], "CustomData" : { }, "Density" : 7850.0, "DampingRatio" : 0.0, "PoissonsRatio" : 0.29999999999999999, "ThermalExpansionCoeff" : 1.2E-05, "YoungsModulus" : 210000000000.0, "YieldStress" : 344737894.47578901, "UltimateStress" : 448159262.81852603 }, { "_t" : "BH.oM.Structure.MaterialFragments.Steel", "BHoM_Guid" : "5d223730-ee22-427f-af20-165ecaff6730", "Name" : "A709Gr36", "Fragments" : [], "Tags" : [], "CustomData" : { }, "Density" : 7850.0, "DampingRatio" : 0.0, "PoissonsRatio" : 0.29999999999999999, "ThermalExpansionCoeff" : 1.2E-05, "YoungsModulus" : 210000000000.0, "YieldStress" : 248211284.02256799, "UltimateStress" : 399895957.59191501 }, { "_t" : "BH.oM.Structure.MaterialFragments.Steel", "BHoM_Guid" : "b4e56fb8-8808-4002-bb8c-da625fb8c024", "Name" : "A709Gr50", "Fragments" : [], "Tags" : [], "CustomData" : { }, "Density" : 7850.0, "DampingRatio" : 0.0, "PoissonsRatio" : 0.29999999999999999, "ThermalExpansionCoeff" : 1.2E-05, "YoungsModulus" : 210000000000.0, "YieldStress" : 344737894.47578901, "UltimateStress" : 448159262.81852603 }, { "_t" : "BH.oM.Structure.MaterialFragments.Steel", "BHoM_Guid" : "be3f642e-5803-4113-bdf0-d7d52dbc076c", "Name" : "A709Gr50S", "Fragments" : [], "Tags" : [], "CustomData" : { }, "Density" : 7850.0, "DampingRatio" : 0.0, "PoissonsRatio" : 0.29999999999999999, "ThermalExpansionCoeff" : 1.2E-05, "YoungsModulus" : 210000000000.0, "YieldStress" : 344737894.47578901, "UltimateStress" : 448159262.81852603 }, { "_t" : "BH.oM.Structure.MaterialFragments.Steel", "BHoM_Guid" : "ae63b05b-990e-45ad-b2f0-6f3497b15862", "Name" : "A709Gr50W", "Fragments" : [], "Tags" : [], "CustomData" : { }, "Density" : 7850.0, "DampingRatio" : 0.0, "PoissonsRatio" : 0.29999999999999999, "ThermalExpansionCoeff" : 1.2E-05, "YoungsModulus" : 210000000000.0, "YieldStress" : 344737894.47578901, "UltimateStress" : 482633052.266105 }, { "_t" : "BH.oM.Structure.MaterialFragments.Steel", "BHoM_Guid" : "9b6518a8-abdc-447d-9a5e-8050d0a5929f", "Name" : "A709GrHPS100W", "Fragments" : [], "Tags" : [], "CustomData" : { }, "Density" : 7850.0, "DampingRatio" : 0.0, "PoissonsRatio" : 0.29999999999999999, "ThermalExpansionCoeff" : 1.2E-05, "YoungsModulus" : 210000000000.0, "YieldStress" : 620528210.05641997, "UltimateStress" : 689475788.95157802 }, { "_t" : "BH.oM.Structure.MaterialFragments.Steel", "BHoM_Guid" : "f26cb392-f2f1-405a-a388-9617f65cedd5", "Name" : "A709GrHPS50W", "Fragments" : [], "Tags" : [], "CustomData" : { }, "Density" : 7850.0, "DampingRatio" : 0.0, "PoissonsRatio" : 0.29999999999999999, "ThermalExpansionCoeff" : 1.2E-05, "YoungsModulus" : 210000000000.0, "YieldStress" : 344737894.47578901, "UltimateStress" : 482633052.266105 }, { "_t" : "BH.oM.Structure.MaterialFragments.Steel", "BHoM_Guid" : "fc1a13f7-0be9-4591-8379-8aa7e8fd67fc", "Name" : "A709GrHPS70W", "Fragments" : [], "Tags" : [], "CustomData" : { }, "Density" : 7850.0, "DampingRatio" : 0.0, "PoissonsRatio" : 0.29999999999999999, "ThermalExpansionCoeff" : 1.2E-05, "YoungsModulus" : 210000000000.0, "YieldStress" : 482633052.266105, "UltimateStress" : 586054420.60884094 }, { "_t" : "BH.oM.Structure.MaterialFragments.Steel", "BHoM_Guid" : "c6297f99-ebca-4741-b8d6-36331a9250c9", "Name" : "A913Gr50", "Fragments" : [], "Tags" : [], "CustomData" : { }, "Density" : 7850.0, "DampingRatio" : 0.0, "PoissonsRatio" : 0.29999999999999999, "ThermalExpansionCoeff" : 1.2E-05, "YoungsModulus" : 210000000000.0, "YieldStress" : 344737894.47578901, "UltimateStress" : 448159262.81852603 }, { "_t" : "BH.oM.Structure.MaterialFragments.Steel", "BHoM_Guid" : "efaddd9b-4c02-42e1-9c30-ae2d2c91e35a", "Name" : "A992Fy50", "Fragments" : [], "Tags" : [], "CustomData" : { }, "Density" : 7850.0, "DampingRatio" : 0.0, "PoissonsRatio" : 0.29999999999999999, "ThermalExpansionCoeff" : 1.2E-05, "YoungsModulus" : 210000000000.0, "YieldStress" : 344737894.47578901, "UltimateStress" : 448159262.81852603 }] }
